Repository: kpleo/thermoelectrics_devices_theory

# Thermoelectric device-theory reproducibility archive

This repository contains numerical models, processed input data, tests, and
machine-readable outputs for thermoelectric common-mode transport. The covered
calculations include branch-to-port transfer, split-pad endpoint topology,
one- and two-dimensional conservation tests, and source-constrained PbSe/Cr
and BTS/BST case studies. Independent three-dimensional finite elements now
test material matching, package feedback and finite-depth electrical terminals.

This repository does not include article source files or article graphics.
The analysis scripts can generate local diagnostic plots, which are excluded
from version control.

## Contents

- `data/processed/`: figure-derived transport coordinates used by the models.
- `data/raw/`: source records and licensed source objects used for validation.
- `scripts/analysis/`: one-dimensional, finite-volume and finite-element analyses.
- `scripts/tec_1d_solver/`: temperature-dependent thermoelectric solver.
- `results/scientific_analysis/`: machine-readable numerical results.
- `results/transport_validation/`: controlled geometry comparisons, published-
  property finite elements, composite-device fields and convergence data.
- `tests/`: focused numerical and reproducibility tests.
- `docs/`: data provenance and reproduction notes.

## Quick start

The reference environment used Python 3.10.5.

```bash
python3 -m venv .venv
source .venv/bin/activate
python -m pip install --upgrade pip
python -m pip install -r requirements.txt -r requirements-dev.txt
python scripts/reproduce_results.py --from-processed
python -m pytest -q
```

## Material matching and three-dimensional validation

[Finite-element validation](docs/FINITE_ELEMENT_VALIDATION.md) describes the
new calculations, their boundary conditions, source inputs, and reproduction
commands. The response is a fixed-current first derivative of cold-side heat,
not a finite efficiency change. Matching one specified common perturbation and
matching its entire temperature-dependent family are treated separately.

The focused validation suite can be run without regenerating stored results:

```bash
uv run --python 3.10 python -W error -m unittest tests.test_geometry_matching tests.test_seebeck_operations tests.test_thermoelectric_fem tests.test_packaged_device tests.test_electrode_spreading -v
```

The 28 tests cover analytic limits, nonlinear/adjoint derivatives, fixed
material inputs, conservation, insulating ceramics, and finite-depth terminal
constraints. The published numerical results include three mesh levels.

## Data provenance and copyright

Non-open PbSe/Cr publisher files are not redistributed. The repository contains
processed coordinates, source identifiers, DOI links, and source hashes.
The BTS/BST source objects included under `data/raw/nwae448_bts_bst/` are from an
open-access CC BY 4.0 article. See `THIRD_PARTY_NOTICES.md` and
`docs/DATA_SOURCES.md` for details.

# Liu et al. `nwae448` source bundle

This directory contains the primary open-access source objects used for the
BTS+0.2%Cu/BST cross-material validation.  The article is:

> Dongrui Liu *et al.*, "Lattice plainification and band engineering lead to
> high thermoelectric cooling and power generation in n-type Bi2Te3 with mass
> production," *National Science Review* **12**, nwae448 (2025), DOI
> `10.1093/nsr/nwae448` (advance publication 6 December 2024).

Li-Dong Zhao is the corresponding author named in this article.  This source
must not be confused with papers having a different Zhao author.

## Reproducible acquisition

The article is CC BY 4.0.  On 2026-08-26 the PMC binary links presented a
proof-of-work download page, so the same PMC record was retrieved through the
Europe PMC REST service:

- full-text XML:
  `https://www.ebi.ac.uk/europepmc/webservices/rest/PMC11737397/fullTextXML`
- article figures and supplementary file bundle:
  `https://www.ebi.ac.uk/europepmc/webservices/rest/PMC11737397/supplementaryFiles`

`PMC11737397_fulltext.xml` and `PMC11737397_SupplementaryFiles.zip` are the
downloaded response bodies.  `europepmc_bundle/` is the extracted zip content.
`nwae448_supplement.pdf` is a byte-identical convenience copy of the PDF in the
bundle. All hashes and evidence locations used by the analysis are recorded in
`nwae448_source_records.json`.

## Digitization scope

`nwae448_digitized_transport.csv` records only the six visible marker centres
for the two legs needed here:

- n-type BTS+0.2%Cu: sigma and S from article Fig. 2(a,c), kappa_tot from
  article Fig. 5(a);
- p-type commercial BST: sigma, S, and kappa_tot from Supplementary Fig. S9
  (PDF page 17, printed S17).

Every row retains the pixel centre and axis calibration used to calculate the
tabulated value.  No missing raw table, error covariance, contact boundary
condition, or sub-300-K material property is inferred.  The digitized values
are figure-derived candidates, not author-supplied raw measurements.

File: data/raw/nwae448_bts_bst/nwae448_digitized_transport.csv
material_id,branch,temperature_k,seebeck_uv_per_k,seebeck_pixel_x,seebeck_pixel_y,seebeck_axis_y_top_px,seebeck_axis_y_bottom_px,seebeck_axis_top_uv_per_k,seebeck_axis_bottom_uv_per_k,sigma_1e3_s_per_cm,sigma_pixel_x,sigma_pixel_y,sigma_axis_y_top_px,sigma_axis_y_bottom_px,sigma_axis_top_1e3_s_per_cm,sigma_axis_bottom_1e3_s_per_cm,kappa_w_per_m_k,kappa_pixel_x,kappa_pixel_y,kappa_axis_y_top_px,kappa_axis_y_bottom_px,kappa_axis_top_w_per_m_k,kappa_axis_bottom_w_per_m_k,seebeck_source,sigma_source,kappa_source,data_role
BTS_plus_0p2pct_Cu,n,300,-208.719424,503,70.54,21,160,-280,-80,1.392230,59,63.24,21,160,2,0,1.432629,101,143.21,22,254,3,0,article_Fig2c,article_Fig2a,article_Fig5a,primary_article_figure_derived_candidate
BTS_plus_0p2pct_Cu,n,323,-218.086331,519,64.03,21,160,-280,-80,1.265036,74,72.08,21,160,2,0,1.411681,126,144.83,22,254,3,0,article_Fig2c,article_Fig2a,article_Fig5a,primary_article_figure_derived_candidate
BTS_plus_0p2pct_Cu,n,373,-227.424460,550,57.54,21,160,-280,-80,1.041439,105,87.62,21,160,2,0,1.448922,177,141.95,22,254,3,0,article_Fig2c,article_Fig2a,article_Fig5a,primary_article_figure_derived_candidate
BTS_plus_0p2pct_Cu,n,423,-223.179856,580,60.49,21,160,-280,-80,0.897842,135,97.60,21,160,2,0,1.570474,229,132.55,22,254,3,0,article_Fig2c,article_Fig2a,article_Fig5a,primary_article_figure_derived_candidate
BTS_plus_0p2pct_Cu,n,473,-206.460432,611,72.11,21,160,-280,-80,0.841295,166,101.53,21,160,2,0,1.784483,280,116.00,22,254,3,0,article_Fig2c,article_Fig2a,article_Fig5a,primary_article_figure_derived_candidate
BTS_plus_0p2pct_Cu,n,523,-188.719424,642,84.44,21,160,-280,-80,0.828345,197,102.43,21,160,2,0,2.079052,332,93.22,22,254,3,0,article_Fig2c,article_Fig2a,article_Fig5a,primary_article_figure_derived_candidate
commercial_BST,p,300,180.991736,522,169.00,73,315,300,0,1.502562,127,133.19,73,315,2,0,1.479091,127,509.06,383,625,2,1,supplement_FigS9b,supplement_FigS9a,supplement_FigS9d,primary_supplement_figure_derived_candidate
commercial_BST,p,323,185.268595,549,165.55,73,315,300,0,1.359008,154,150.56,73,315,2,0,1.463430,154,512.85,383,625,2,1,supplement_FigS9b,supplement_FigS9a,supplement_FigS9d,primary_supplement_figure_derived_candidate
commercial_BST,p,373,190.252066,603,161.53,73,315,300,0,1.132479,208,177.97,73,315,2,0,1.519421,208,499.30,383,625,2,1,supplement_FigS9b,supplement_FigS9a,supplement_FigS9d,primary_supplement_figure_derived_candidate
commercial_BST,p,423,189.595041,658,162.06,73,315,300,0,0.979669,263,196.46,73,315,2,0,1.620661,263,474.80,383,625,2,1,supplement_FigS9b,supplement_FigS9a,supplement_FigS9d,primary_supplement_figure_derived_candidate
commercial_BST,p,473,176.057851,713,172.98,73,315,300,0,0.905455,318,205.44,73,315,2,0,1.742727,318,445.26,383,625,2,1,supplement_FigS9b,supplement_FigS9a,supplement_FigS9d,primary_supplement_figure_derived_candidate
commercial_BST,p,523,161.206612,768,184.96,73,315,300,0,0.888347,373,207.51,73,315,2,0,1.873430,373,413.63,383,625,2,1,supplement_FigS9b,supplement_FigS9a,supplement_FigS9d,primary_supplement_figure_derived_candidate
